Repository: dctthree/pipe-stress-data-platform

# Pipe Stress Data Platform

[中文说明](README_CN.md) · [Demo](demo/README.md) · [AI data contract](docs/AI_DATA_CONTRACT.md) · [Acquisition SOP](docs/工业采集元数据SOP.md)

A traceable data pipeline for pipeline-stress pull-test research. The current P110 EXP2 release contains **three-axis magnetic sensor data and strain-gauge data only**; it does not contain an independent remanence-signal dataset or eddy-current (ETP) data. The platform architecture can be extended with separate remanence/ETP adapters for other campaigns, but those modalities must not be attributed to this P110 experiment.

The pipeline turns scattered CSV/XLSX/native acquisition files into immutable raw assets, typed Parquet signals, quality-control records, versioned features and leakage-safe AI tables.

> Status: research/engineering foundation. Quantitative MPa output remains fail-closed until a model passes independent-pipe blind validation.

## Why this repository exists

Real pull-test campaigns often mix sensor files, strain exports, loading notes, repeated stages and manually named folders. That makes it easy to overwrite raw data, align the wrong load stage, reuse blind labels during feature selection, or compare sample-domain frequencies across different pull speeds.

This project makes those failure modes explicit:

```mermaid
flowchart LR
    A[Incoming experiment] --> B[SHA-256 immutable archive]
    B --> C[Schema and metadata QC]
    C --> D[Standardized magnetic/strain tables]
    D --> E[Pipe events and alignment priors]

# 406 管道 MEM—剩磁—ETP 三模态案例 / 406-pipe MEM–remanence–ETP case study

本目录公开 406 管道牵拉实验的可追溯 MATLAB 程序、冻结派生表和真实分析图。原始数据归档在 [406 Zenodo 数据集](https://doi.org/10.5281/zenodo.22167685)，并以 [GitHub Release v0.3.0](https://github.com/dctthree/pipe-stress-data-platform/releases/tag/v0.3.0) 作为字节一致镜像；普通 Git 目录保留代码、配置、QC 记录和可复核结果。

This directory publishes the traceable MATLAB workflow, frozen derived tables, and real analysis figures for the 406-pipe pull tests. The raw-data packages are archived in the [406 Zenodo dataset](https://doi.org/10.5281/zenodo.22167685) and mirrored byte-for-byte in [GitHub Release v0.3.0](https://github.com/dctthree/pipe-stress-data-platform/releases/tag/v0.3.0); the normal Git tree keeps code, configuration, QC evidence, and reviewable results.

## 现场实验与传感器 / Field experiment and sensors

| 406 管道内检测器与试验管段 / In-line inspection tool | 四点弯加载与应变片布置 / Four-point bending and strain gauges |
|---|---|
| ![406 mm in-line inspection tool and test pipe](../../docs/results/field_photos/406/406_inline_inspection_tool_setup.jpg) | ![406 mm four-point-bending and strain-gauge setup](../../docs/results/field_photos/406/406_four_point_bending_strain_setup.jpg) |

| 组成 / Component | 说明 / Description |
|---|---|
| 实验 / Experiment | 406 mm 管道四点弯标定，以及内检测器完整盲测周期 C1/C2 和部分周期 C3 / Four-point-bending calibration plus complete blind cycles C1/C2 and partial cycle C3 |
| 磁阵列 / Magnetic array | 同一 1307 字段 CSV 中按物理列拆分 160 个剩磁与 160 个 MEM 通道 / 160 remanence and 160 MEM channels separated by physical-column parity from one shared CSV |
| 涡流 / ETP | 盲测轮独立采集的 20 通道复数涡流数据 / Independent 20-channel complex eddy-current stream in blind repeats |
| 应变 / Strain | 标定实验含应变片；盲测周期没有同期应变或 MPa 真值 / Strain gauges are available in calibration, not as contemporaneous blind truth |

照片只提供真实设备与实验布置背景，不参与特征计算；来源、公开处理和隐私说明见[照片记录](../../docs/results/field_photos/406/README.md)。The photographs are physical context only and are not numerical analysis inputs.

## 1. 实验设计与数据边界 / Experimental design and data boundary

- 先验标定批次包含 `S0` 零载和六个加载阶段。该批次的应变信息用于形成候选特征与冻结分析边界。
- 本目录的盲测结果使用三个重复周期：`C1=S0–S6`、`C2=S0–S6`、`C3=S0–S2`，合计 `7+7+3=17` 个有效周期×阶段数据包。C3 缺失的 S3–S6 不插值、不补齐。
- 盲测处理没有读取同期应变或应力真值，因此不能计算盲测 MAE/RMSE，也不能声称输出绝对应力 MPa。
- `C2/S2` 的现场记录指出焊缝不在中间位置；该包保留在图和敏感性分析中，但最终磁 QC 为 `REJECT`，不进入主重复性汇总。

- The prior calibration batch contains unloaded `S0` plus six loading stages. Its strain evidence was used to form candidate features and freeze analysis boundaries.
- The blind snapshot contains `C1=S0–S6`, `C2=S0–S6`, and the partial `C3=S0–S2`: `7+7+3=17` cycle-stage packets. Missing C3 stages are neither imputed nor interpolated.
- No contemporaneous strain or stress truth is read during the blind analysis. Consequently, blind MAE/RMSE and absolute stress in MPa are not available.
- The operator note for `C2/S2` says that the weld was not centered. The packet remains visible for sensitivity review, but its magnetic QC is `REJECT` and it is excluded from the primary repeatability summary.

## 5. 从归档原始数据复现 / Reproduce from archived raw data

1. 从 [406 Zenodo 数据集](https://doi.org/10.5281/zenodo.22167685)（或字节一致的 [GitHub v0.3.0 镜像](https://github.com/dctthree/pipe-stress-data-platform/releases/tag/v0.3.0)）下载 8 个原始数据 ZIP，并先按 `release/SHA256SUMS.txt` 校验；以 `release/release_index.json` 和 `release/raw_file_manifest.csv` 为阶段/QC真源。
2. 将资产解压到本目录并保留路径，最终应得到：

   ```text
   raw/blind/C1/magnetic/零压力测试/*.csv
   raw/blind/C1/etp/零压力测试/*.csv
   raw/blind/C2/magnetic/第二次加压/Readme.txt

File: case_studies/406_multimodal/results/calibration/calibration_feature_values.csv
stage_id,stage_ordinal,stage_label,microstrain,nominal_stress_mpa,feature_id,modality,axis,feature_value,feature_scope
S0,0,零压力,0.0,0.0,remanence_X_q90_level_central_minus_outside,remanence,X,0.21694203591349792,development_calibration_only
S1,1,第一次加压,195.275,40.22665,remanence_X_q90_level_central_minus_outside,remanence,X,0.33030990982036323,development_calibration_only
S2,2,第二次加压,444.7,91.6082,remanence_X_q90_level_central_minus_outside,remanence,X,0.5519999504089603,development_calibration_only
S3,3,第三次加压,699.9,144.1794,remanence_X_q90_level_central_minus_outside,remanence,X,0.8734500789642183,development_calibration_only
S4,4,第四次加压,956.075,196.95145,remanence_X_q90_level_central_minus_outside,remanence,X,1.1648520202637949,development_calibration_only
S5,5,第五次加压,1216.225,250.54235,remanence_X_q90_level_central_minus_outside,remanence,X,1.427199969291669,development_calibration_only
S6,6,第六次加压,1482.4,305.3744,remanence_X_q90_level_central_minus_outside,remanence,X,1.6605168582199,development_calibration_only
S0,0,零压力,0.0,0.0,remanence_X_median_level_heads_minus_supports,remanence,X,0.046885008931173644,development_calibration_only
S1,1,第一次加压,195.275,40.22665,remanence_X_median_level_heads_minus_supports,remanence,X,0.08034999024858291,development_calibration_only
S2,2,第二次加压,444.7,91.6082,remanence_X_median_level_heads_minus_supports,remanence,X,0.143000130653407,development_calibration_only
S3,3,第三次加压,699.9,144.1794,remanence_X_median_level_heads_minus_supports,remanence,X,0.21853742766363338,development_calibration_only
S4,4,第四次加压,956.075,196.95145,remanence_X_median_level_heads_minus_supports,remanence,X,0.3178499414921476,development_calibration_only
S5,5,第五次加压,1216.225,250.54235,remanence_X_median_level_heads_minus_supports,remanence,X,0.3847499206067164,development_calibration_only
S6,6,第六次加压,1482.4,305.3744,remanence_X_median_level_heads_minus_supports,remanence,X,0.43777507972705054,development_calibration_only
S0,0,零压力,0.0,0.0,MEM_Z_right_support_spatial_std_zero_delta_rms,MEM,Z,0.0,development_calibration_only
S1,1,第一次加压,195.275,40.22665,MEM_Z_right_support_spatial_std_zero_delta_rms,MEM,Z,0.009066732770451074,development_calibration_only
S2,2,第二次加压,444.7,91.6082,MEM_Z_right_support_spatial_std_zero_delta_rms,MEM,Z,0.020921916751952596,development_calibration_only
S3,3,第三次加压,699.9,144.1794,MEM_Z_right_support_spatial_std_zero_delta_rms,MEM,Z,0.033665945415203916,development_calibration_only
S4,4,第四次加压,956.075,196.95145,MEM_Z_right_support_spatial_std_zero_delta_rms,MEM,Z,0.04718125815848794,development_calibration_only
S5,5,第五次加压,1216.225,250.54235,MEM_Z_right_support_spatial_std_zero_delta_rms,MEM,Z,0.06209408977324006,development_calibration_only
S6,6,第六次加压,1482.4,305.3744,MEM_Z_right_support_spatial_std_zero_delta_rms,MEM,Z,0.07636288599649449,development_calibration_only
S0,0,零压力,0.0,0.0,remanence_X_circ_h1_amplitude_central_minus_outside,remanence,X,0.007447523231326372,development_calibration_only
S1,1,第一次加压,195.275,40.22665,remanence_X_circ_h1_amplitude_central_minus_outside,remanence,X,0.01356367201262891,development_calibration_only
S2,2,第二次加压,444.7,91.6082,remanence_X_circ_h1_amplitude_central_minus_outside,remanence,X,0.01788804994803528,development_calibration_only
S3,3,第三次加压,699.9,144.1794,remanence_X_circ_h1_amplitude_central_minus_outside,remanence,X,0.017696298689552636,development_calibration_only
S4,4,第四次加压,956.075,196.95145,remanence_X_circ_h1_amplitude_central_minus_outside,remanence,X,0.030299075833603348,development_calibration_only
S5,5,第五次加压,1216.225,250.54235,remanence_X_circ_h1_amplitude_central_minus_outside,remanence,X,0.03370507747444501,development_calibration_only
S6,6,第六次加压,1482.4,305.3744,remanence_X_circ_h1_amplitude_central_minus_outside,remanence,X,0.04539707821324841,development_calibration_only
