Repository: dctthree/pipe-stress-data-platform

# Pipe Stress Data Platform

[中文说明](README_CN.md) · [Demo](demo/README.md) · [AI data contract](docs/AI_DATA_CONTRACT.md) · [Acquisition SOP](docs/工业采集元数据SOP.md)

A traceable data pipeline for pipeline-stress pull-test research. The current P110 EXP2 release contains **three-axis magnetic sensor data and strain-gauge data only**; it does not contain an independent remanence-signal dataset or eddy-current (ETP) data. The platform architecture can be extended with separate remanence/ETP adapters for other campaigns, but those modalities must not be attributed to this P110 experiment.

The pipeline turns scattered CSV/XLSX/native acquisition files into immutable raw assets, typed Parquet signals, quality-control records, versioned features and leakage-safe AI tables.

> Status: research/engineering foundation. Quantitative MPa output remains fail-closed until a model passes independent-pipe blind validation.

## Why this repository exists

Real pull-test campaigns often mix sensor files, strain exports, loading notes, repeated stages and manually named folders. That makes it easy to overwrite raw data, align the wrong load stage, reuse blind labels during feature selection, or compare sample-domain frequencies across different pull speeds.

This project makes those failure modes explicit:

```mermaid
flowchart LR
    A[Incoming experiment] --> B[SHA-256 immutable archive]
    B --> C[Schema and metadata QC]
    C --> D[Standardized magnetic/strain tables]
    D --> E[Pipe events and alignment priors]
    E --> F[Versioned feature store]
    F --> G[Leakage-safe AI matrix]
    G --> H{Engineering gate}
    H -->|pass| I[Relative assessment]
    H -->|fail| J[Reject / review]
```

## Included capabilities

- Content-addressed immutable raw archive with SHA-256 deduplication.
- Config-driven 3-column and 45-column `Z,Y,X` magnetic layouts.
- Streaming XLSX reader that does not trust incorrect worksheet dimension metadata.
- Explicit sentinel, clipping, channel and primary-feature QC.
- Automatic pipe-entry/exit detection plus head/support geometry priors.
- Robust statistics, entropy, spike metrics, zero-load Q60–Q80 deltas and CDF superiority.
- Separate, versioned stress labels and blind-label access policies.
- CSV + Parquet + SQLite catalogs for MATLAB, Python and AI clients.
- Dataset fingerprinting from raw hashes, configuration, labels and pipeline code.

## Real P110 case-study result

Modality scope: three-axis magnetic probe signals plus strain-gauge records. No ETP channels are present. Names that describe a magnetizing section or probe condition are experimental hardware labels, not an additional independently acquired remanence modality.

The local full-data run used 211 source files:

| Item | Result |
|---|---:|
| Magnetic pulls standardized | 53 |
| Strain files standardized | 18 |
| Strain values standardized | 9,380,688 |
| Channel feature rows | 639 |
| AI sample rows | 53 |
| Integrity/lineage checks | 40/40 passed |
| Unique raw blobs after deduplication | 201 |

The real raw data are deliberately excluded from Git history. For an authorized private deployment, publish the full data lake as a GitHub Release asset or store it in an immutable object store.

## Private full-data release

Authorized collaborators can download the frozen P110 EXP2 package from the private [v0.2.0 release](https://github.com/dctthree/pipe-stress-data-platform/releases/tag/v0.2.0).

| Asset | Size | SHA-256 |
|---|---:|---|
| `P110_EXP2_full_release_1.0.0+97b0dca62768.zip` | 169,639,531 bytes | `38cc098c9a590f05efea429073e7c17c0b2c5f8b0232a7625e50957e05fa6a7c` |

After extraction, start from `dataset_index.json`; do not infer experimental stages by scanning filenames. Validate a local copy before analysis:

```powershell
python run_pipeline.py validate --output path/to/extracted_release --full-hash
```

The Release is a frozen research artifact. Add new experiments through a new configuration and label file, then generate a new dataset version instead of editing the released files.

## Run on a local experiment

1. Copy [configs/experiment_template.json](configs/experiment_template.json).
2. Register the pipe, probe layout, run/stage mapping and signal schema.
3. Keep verified labels in a separate CSV; leave stress blank for blind data.
4. Run:

```powershell
python run_pipeline.py run --config path/to/experiment.json --output lake --snapshot-mode blob
python run_pipeline.py validate --output lake --full-hash
```

The single machine entry point is `lake/dataset_index.json`. AI code should not scan source folders or infer stages from Chinese filenames.

## Repository/data boundary

Tracked in Git: source code, schemas, templates, tests, deterministic demo and documentation.

Not tracked in Git: raw customer/experimental files, local absolute-path configs, verified private labels, generated lakes and large release ZIP files.

No open-source license is granted by default. See [NOTICE.md](NOTICE.md).

File: docs/data/p110_multisensor_mem_real.csv
run_id,stage_mm,stress_mpa,q60_delta,q70_delta,q75_delta,q80_delta,sensor_n
mem_r1,0,0.000000,0.000000,0.000000,0.000000,0.000000,5
mem_r1,20,39.432582,162.541357,199.908263,234.823919,201.301575,5
mem_r1,40,83.695620,277.344383,322.822736,345.852575,318.557956,5
mem_r1,50,108.809149,435.737388,441.251480,439.451151,456.923552,5
mem_r1,60,132.885335,467.612304,468.897520,468.568616,542.385569,5
mem_r2,0,0.000000,0.000000,0.000000,0.000000,0.000000,5
mem_r2,20,44.262348,18.413367,33.603480,60.195583,54.233342,5
mem_r2,40,88.826177,83.484210,122.030041,117.374286,132.922558,5
mem_r2,50,113.215457,136.623796,161.080651,175.610789,178.442484,5
mem_r2,60,137.099653,238.588879,274.360143,285.740156,286.691659,5
